Repository: technojesusB/learning-based-lpbf-thermal-design

# Learning-Based LPBF Thermal Design

Learning-based inverse thermal design for LPBF-inspired scan strategies using physics-regularized neural surrogates.

This repository contains a **research prototype** that explores how machine learning,
differentiable physics, and gradient-based inverse design can be combined to optimize
laser scan strategies under simplified thermal assumptions.

---

## 🚀 View the Showcase

### Simulation Result (High-Fidelity)
*High-Fidelity Multi-Hatch Simulation (SS316L)*:
- **Grid Resolution**: $1024 \times 512 \times 128$ nodes (~67.1M voxels, ~1 $\mu$m spatial resolution).
- **Physical Domain**: $1.0 \times 0.5 \times 0.125$ mm.
- **Material**: SS316L (Temperature-dependent properties via LUT).
- **Performance**: ~3.9 s/step (on single GPU) using Triton kernels.

---

## Motivation
Laser Powder Bed Fusion (LPBF) is governed by complex, highly transient thermal processes.
Scan strategies strongly influence peak temperatures and cooling rates, which in turn affect
melt pool behavior and microstructure.

The goal of this project is **not** high-fidelity industrial prediction, but the development
of a **research-level prototype** that demonstrates how **machine learning, differentiable physics,
and inverse design** can be combined to optimize LPBF-inspired scan strategies.

For a detailed account of the design journey of the Diffusion Transformer based approach, implementation challenges (such as WSL2 timeout dogging and thermal hardware ceilings), and the complete ablation narrative, refer to the [DiT Flow Matching Development Journal](docs/journals/dit_flow_matching_journal.md).

---

## Scope and Assumptions
- 2D & 3D thermal domains
- Transient heat conduction as governing physics
- Physical material models (Powder, Solid, Liquid phases)
- No melt pool fluid flow, free surface, or keyholing (standard thermal assumption)
- Focus on differentiable methodology for inverse design

---

## Problem Definition
Given target thermal descriptors over a 2D layer, determine a structured scan strategy
(e.g. hatch lines or zig-zag patterns) that reproduces these descriptors as closely as possible.

### Control Variables (Scan Strategy)
- Scan pattern type: zig-zag / hatch lines (serpentine)
- Global orientation angle θ
- Hatch spacing h
- Scan speed v (global or per line)
- Laser power P (global or per line)

---

## Forward Thermal Model

### Governing Equation
Transient heat conduction in 3D:

$$\rho(T) c_p(T) \frac{\partial T}{\partial t} = \nabla \cdot (k(T) \nabla T) + Q(r, z, t)$$

Where:
- $\rho c_p$ is the volumetric heat capacity, incorporating Latent Heat of Fusion via the Enthalpy method.
- $\nabla \cdot (k \nabla T)$ represents Fourier conduction with temperature-dependent conductivity $k(T)$ modeled via Look-up Tables (LUTs).

### Heat Source Model
Each laser is modeled as a moving Gaussian heat input:

$$Q_i(x, y, z, t) = \frac{\eta P_i(t)}{2 \pi \sigma^2 L_z} \exp\left(-\frac{r^2}{2\sigma^2}\right)$$

---

## Machine Learning Approach & Inverse Design

This repository serves as a research testbed exploring multiple machine learning paradigms for LPBF surrogate modeling and inverse design:

### 1. Direct Differentiable Surrogates (Standard Optimization Loop)
* **Concept:** A direct neural network (e.g., U-Net or 3D CNN) acts as a regression model, mapping process parameters (laser power, scan speed, patterns) directly to the transient thermal field: $T = S_{\theta}(P, v, \text{pattern})$.

### Quantitative Ablation Results

To benchmark these iterations, all models were evaluated on the unified validation set across key physical, structural, and performance metrics:

### Running Experiments

**1. Generate Offline Dataset:**
Generate physically consistent 3D datasets for surrogate training:
```bash

# Train v5 Triton-PINN DiT model (Hero Run on full 650 samples)
uv run experiments/train_fm_dit_triton.py --h5 data/offline_dataset_test.h5 data/offline_dataset_notebook.h5

# Apples-to-Apples Ablation (Proxy Task: 250 Epochs, Batch Size 2 on 150 samples)
uv run accelerate launch experiments/train_fm_dit_triton.py --epochs 250 --batch_size 2 --h5 data/offline_dataset_notebook.h5
uv run accelerate launch experiments/train_fm_dit_triton_tin.py --epochs 250 --batch_size 2 --h5 data/offline_dataset_notebook.h5
uv run accelerate launch experiments/train_fm_unet_triton.py --epochs 250 --batch_size 2 --h5 data/offline_dataset_notebook.h5
uv run accelerate launch experiments/train_fm_unet_triton_tin.py --epochs 250 --batch_size 2 --h5 data/offline_dataset_notebook.h5
```

**3. Run Benchmarking Suite:**
```bash

### Pillar 5: Multi-Material & Universal Generalization [ROADMAP]
- Train surrogates on multi-material datasets with randomized thermal properties.
- Transition from fixed-grid transformers to resolution-independent Fourier Neural Operators (FNO).

---

File: docs/materials/17_4ph.md
# 17-4PH Stainless Steel

Martensitic precipitation-hardening steel used for high strength and hardness.

## Key Physical Constants
| Property | Value | Source |
| :--- | :--- | :--- |
| **Solidus Temperature ($T_{sol}$)** | 1404 °C (1677 K) | [1] |
| **Liquidus Temperature ($T_{liq}$)** | 1440 °C (1713 K) | [1] |
| **Latent Heat of Fusion ($L_f$)** | $\approx 270$ J/g | [Est.] |
| **Reference Density ($\rho_{RT}$)**| 7800 kg/m³ | [1] |

## Simulation Assumptions & Extrapolation
*   **Transition Phase**: Solidification behavior is complex (delta-ferrite nucleation); handled as a smoothed latent heat peak between 1677K and 1713K.
*   **Liquid Phase**: Properties assumed stationary above liquidus.

## Thermophysical Table
Reference: TechSteel / AK Steel.

| T [K] | T [°C] | $k$ [W/mK] | $C_p$ [J/kgK] | $\alpha$ [$mm²/s$] |
| :--- | :--- | :--- | :--- | :--- |
| 300 | 27 | 18.0 | 460 | 5.02 |
| 533 | 260 | 19.5 | 500 | 5.00 |
| 755 | 482 | 22.6 | 530 | 5.47 |
| 1200 | 927 | 25.5 | 580 | 5.64 |
| 1677 | 1404 | 28.5 | 630 | 5.80 |

## Visualization
![17-4PH Properties](../assets/materials/17_4ph_refined.png)

---

## References & Citations

```bibtex
@manual{AKSteel174PH,
  title  = {17-4 PH Stainless Steel Product Data Sheet},
  organization = {AK Steel},
  year   = {2020}
}
```

File: docs/materials/al6061.md
# Aluminum Alloy 6061

High-strength aluminum alloy widely used in structural applications.

## Key Physical Constants
| Property | Value | Source |
| :--- | :--- | :--- |
| **Solidus Temperature ($T_{sol}$)** | 582 °C (855 K) | [1] |
| **Liquidus Temperature ($T_{liq}$)** | 652 °C (925 K) | [1] |
| **Latent Heat of Fusion ($L_f$)** | 400 J/g | [1] |
| **Reference Density ($\rho_{RT}$)**| 2700 kg/m³ | [1] |

## Simulation Assumptions & Extrapolation
*   **Solid Behavior**: Strong temperature dependence in $C_p$ above 400 °C.
*   **Melt Stability**: Liquid properties capped at the liquidus value to prevent solver divergence.

## Thermophysical Table
Reference: MatWeb / ASM International.

| T [K] | T [°C] | $k$ [W/mK] | $C_p$ [J/kgK] | $\alpha$ [$mm²/s$] |
| :--- | :--- | :--- | :--- | :--- |
| 300 | 27 | 160 | 897 | 66.0 |
| 600 | 327 | 190 | 1050 | 67.0 |
| 855 | 582 | 200 | 1100 | 67.3 |
| 925 | 652 | 200 | 1100 | 67.3 |

## Visualization
![Al6061 Properties](../assets/materials/al6061_refined.png)

---

## References & Citations

```bibtex
@online{Al6061Properties,
  title = {Aluminum 6061-T6 Property Data},
  url   = {http://www.matweb.com},
  note  = {Accessed: 2026-01-22}
}
```

File: docs/materials/h13.md
# H13 Tool Steel

Hot-work tool steel with excellent thermal shock resistance. Commonly used for die-casting inserts.

## Key Physical Constants
| Property | Value | Source |
| :--- | :--- | :--- |
| **Solidus Temperature ($T_{sol}$)** | 1335 °C (1608 K) | [1] |
| **Liquidus Temperature ($T_{liq}$)** | 1475 °C (1748 K) | [1] |
| **Latent Heat of Fusion ($L_f$)** | 280 J/g | [1] |
| **Reference Density ($\rho_{RT}$)**| 7750 kg/m³ | [1] |

## Simulation Assumptions & Extrapolation
*   **Extension to Melt**: Conductivity is extended linearly from 1000K to the liquidus.
*   **Liquid State**: $k$ and $C_p$ remain constant above $T_{liq}$.

## Thermophysical Table
Reference: SteelPro / ASM International.

| T [K] | T [°C] | $k$ [W/mK] | $C_p$ [J/kgK] | $\alpha$ [$mm²/s$] |
| :--- | :--- | :--- | :--- | :--- |
| 300 | 27 | 24.3 | 460 | 6.82 |
| 748 | 475 | 26.0 | 550 | 6.10 |
| 1000 | 727 | 28.0 | 600 | 6.02 |
| 1500 | 1227 | 30.0 | 650 | 5.95 |
| 1748 | 1475 | 30.0 | 650 | 5.95 |

## Visualization
![H13 Properties](../assets/materials/h13_refined.png)

---

## References & Citations

```bibtex
@online{ASMToolSteelH13,
  title = {AISI H13 Tool Steel Technical Data},
  howpublished = {ASM International Handbook},
  note = {Accessed: 2026-01-22}
}
```

File: docs/materials/in625.md
# Nickel Alloy 625 (Inconel 625)

$\gamma$-strengthened nickel superalloy with excellent weldability and high-temperature strength.

## Key Physical Constants
| Property | Value | Source |
| :--- | :--- | :--- |
| **Solidus Temperature ($T_{sol}$)** | 1290 °C (1563 K) | [1] |
| **Liquidus Temperature ($T_{liq}$)** | 1350 °C (1623 K) | [1] |
| **Latent Heat of Fusion ($L_f$)** | $\approx 230$ J/g | [Est.] |
| **Reference Density ($\rho_{RT}$)**| 8440 kg/m³ | [1] |

## Simulation Assumptions & Extrapolation
*   **Data Limit**: Experimental data utilized up to 1255K (982 °C).
*   **Extrapolation Logic**: Constant $k, C_p$ assumed above 1255K through the melting range for computational robustness.

## Thermophysical Table
Reference: Special Metals Corporation [1].

| T [K] | T [°C] | $k$ [W/mK] | $C_p$ [J/kgK] | $\alpha$ [$mm²/s$] |
| :--- | :--- | :--- | :--- | :--- |
| 296 | 23 | 9.8 | 429 | 2.71 |
| 573 | 300 | 15.5 | 480 | 3.83 |
| 873 | 600 | 21.3 | 560 | 4.51 |
| 1255 | 982 | 30.0 | 650 | 5.47 |
| 1563 | 1290 | 30.0 | 650 | 5.47 |

## Visualization
![Inconel 625 Properties](../assets/materials/in625_refined.png)

---

## References & Citations

```bibtex
@manual{SpecialMetals625,
  title  = {INCONEL alloy 625 Technical Data},
  organization = {Special Metals Corporation},
  year   = {2013}
}
```

File: docs/materials/in718.md
# Nickel Alloy 718 (Inconel 718)

High-strength, corrosion-resistant nickel-chromium superalloy.

## Key Physical Constants
| Property | Value | Source |
| :--- | :--- | :--- |
| **Solidus Temperature ($T_{sol}$)** | 1260 °C (1533 K) | [1] |
| **Liquidus Temperature ($T_{liq}$)** | 1336 °C (1609 K) | [1] |
| **Latent Heat of Fusion ($L_f$)** | 227 J/g | [1] |
| **Reference Density ($\rho_{RT}$)**| 8190 kg/m³ | [1] |

## Simulation Assumptions & Extrapolation
*   **Solid Extension**: Linear extrapolation of conductivity and specific heat from 1100K up to the solidus.
*   **Liquid Transition**: Heat capacity remains constant at 635 J/kgK above 1100K (simulated plateau).

## Thermophysical Table
Compiled from HighTempMetals and NIST.

| T [K] | T [°C] | $k$ [W/mK] | $C_p$ [J/kgK] | $\alpha$ [$mm²/s$] |
| :--- | :--- | :--- | :--- | :--- |
| 300 | 27 | 10.0 | 425 | 2.87 |
| 600 | 327 | 14.9 | 489 | 3.72 |
| 900 | 627 | 20.1 | 550 | 4.46 |
| 1200 | 927 | 23.6 | 635 | 4.54 |
| 1533 | 1260 | 25.0 | 635 | 4.81 |
| 1609 | 1336 | 25.3 | 635 | 4.86 |

## Visualization
![Inconel 718 Properties](../assets/materials/in718_refined.png)

---

## References & Citations

```bibtex
@manual{SpecialMetals718,
  title  = {INCONEL alloy 718 Technical Data},
  organization = {Special Metals Corporation},
  year   = {2013}
}
```

File: docs/materials/ss304.md
# Stainless Steel 304 (SS304)

Austenitic SS304 is the baseline stainless steel for many industrial applications.

## Key Physical Constants
| Property | Value | Source |
| :--- | :--- | :--- |
| **Solidus Temperature ($T_{sol}$)** | 1400 °C (1673 K) | [1] |
| **Liquidus Temperature ($T_{liq}$)** | 1450 °C (1723 K) | [1] |
| **Latent Heat of Fusion ($L_f$)** | $\approx 268$ J/g | [1] |
| **Reference Density ($\rho_{RT}$)**| 8000 kg/m³ | [1] |

## Simulation Assumptions & Extrapolation
*   **Solid Range**: Linear extrapolation of experimental point data from room temperature up to $T_{sol}$.
*   **Liquid Range**: $k$ and $C_p$ assumed constant at the liquidus value for stability in the melt pool.

## Thermophysical Table
Compiled from NIST and industrial data sources.

| T [K] | T [°C] | $k$ [W/mK] | $C_p$ [J/kgK] | $\alpha$ [$mm²/s$] |
| :--- | :--- | :--- | :--- | :--- |
| 300 | 27 | 14.5 | 490 | 3.70 |
| 600 | 327 | 19.4 | 545 | 4.45 |
| 900 | 627 | 23.8 | 600 | 4.96 |
| 1300 | 1027 | 28.5 | 680 | 5.24 |
| 1673 | 1400 | 31.8 | 745 | 5.34 |
| 1723 | 1450 | 32.0 | 750 | 5.33 |

## Visualization
![SS304 Properties](../assets/materials/ss304_refined.png)

---

## References & Citations

```bibtex
@online{MatWebSS304,
  title = {AISI Type 304 Stainless Steel Properties},
  url   = {http://www.matweb.com},
  note  = {Accessed: 2026-01-22}
}
```

File: docs/materials/ss316l.md
# Stainless Steel 316L (SS316L)

Austenitic chromium-nickel-molybdenum stainless steel. Core LPBF material with balanced ductility and corrosion resistance.

## Key Physical Constants
| Property | Value | Source |
| :--- | :--- | :--- |
| **Solidus Temperature ($T_{sol}$)** | 1380 °C (1653 K) | [1] |
| **Liquidus Temperature ($T_{liq}$)** | 1400 °C (1673 K) | [1] |
| **Latent Heat of Fusion ($L_f$)** | 290 J/g | [1] |
| **Reference Density ($\rho_{RT}$)**| 7950 kg/m³ | [1] |

## Simulation Assumptions & Extrapolation
*   **Solid Phase ($T < T_{sol}$)**: Temperature-dependent properties based on Mills (2002) functional fits.
*   **Liquid Phase ($T > T_{liq}$)**: Conductivity and Specific Heat are assumed constant at the liquidus value. Density continues to decrease according to the fit.
*   **Phase Transition**: Latent heat is handled via the effective heat capacity method over the $(T_{sol}, T_{liq})$ range.

## Thermophysical Table
Derived from Mills (2002) [1].

| T [K] | T [°C] | $k$ [W/mK] | $C_p$ [J/kgK] | $\rho$ [kg/m³] | $\alpha$ [$mm²/s$] |
| :--- | :--- | :--- | :--- | :--- | :--- |
| 300 | 27 | 13.8 | 483 | 7955 | 3.59 |
| 600 | 327 | 20.0 | 537 | 7815 | 4.76 |
| 900 | 627 | 24.8 | 592 | 7667 | 5.47 |
| 1200 | 927 | 28.4 | 646 | 7510 | 5.85 |
| 1500 | 1227 | 30.7 | 701 | 7344 | 5.96 |
| 1673 | 1400 | 31.3 | 732 | 7245 | 5.90 |

## Visualization
![SS316L Properties](../assets/materials/ss316l_refined.png)

---

## References & Citations

References are provided as transparent BibTeX entries for academic traceability.

```bibtex
@book{Mills2002,
  author    = {Mills, Kenneth C.},
  title     = {Recommended values of thermophysical properties for selected commercial alloys},
  publisher = {Woodhead Publishing},
  year      = {2002},
  isbn      = {978-1-85573-569-9}
}
```

File: docs/materials/ti64.md
# Titanium Alloy Ti-6Al-4V (Grade 5)

High-performance $\alpha$-$\beta$ titanium alloy. Essential for aerospace and medical LPBF applications.

## Key Physical Constants
| Property | Value | Source |
| :--- | :--- | :--- |
| **Solidus Temperature ($T_{sol}$)** | 1604 °C (1877 K) | [2] |
| **Liquidus Temperature ($T_{liq}$)** | 1660 °C (1923 K) | [2] |
| **Latent Heat of Fusion ($L_f$)** | 286 J/g | [2] |
| **Reference Density ($\rho_{RT}$)**| 4430 kg/m³ | [1] |

## Simulation Assumptions & Extrapolation
*   **As-Built Solid ($T < 873$K)**: Uses LPBF-specific data from Akwaboa (2023) reflecting high cooling rates.
*   **Bulk Transition**: Transitions to Boivineau (2006) bulk property data above 1000K.
*   **Liquid Phase ($T > T_{liq}$)**: Linear extrapolation of conductivity; constant specific heat.

## Thermophysical Table
Consolidated from Akwaboa [1] and Boivineau [2].

| T [K] | T [°C] | $k$ [W/mK] | $C_p$ [J/kgK] | State | $\alpha$ [$mm²/s$] |
| :--- | :--- | :--- | :--- | :--- | :--- |
| 373 | 100 | 6.8 | 414 | As-Built | 3.71 |
| 573 | 300 | 9.4 | 443 | As-Built | 4.79 |
| 873 | 600 | 12.5 | 448 | As-Built | 6.29 |
| 1300 | 1027 | 18.0 | 610 | Bulk Solid| 6.66 |
| 1878 | 1605 | 24.5 | 740 | Solidus | 7.50 |
| 1923 | 1650 | 25.0 | 750 | Liquidus | 7.52 |

## Visualization
![Ti64 Properties](../assets/materials/ti64_refined.png)

---

## References & Citations

```bibtex
@article{Akwaboa2023LPBF,
  author  = {Akwaboa, Stephen and others},
  title   = {Thermophysical Properties of Laser Powder Bed Fused Ti-6Al-4V and AlSi10Mg Alloys...},
  journal = {Materials},
  volume  = {16},
  year    = {2023},
  doi     = {10.3390/ma16144920}
}

@article{Boivineau2006,
  author  = {Boivineau, M. and Cagran, C. and Doyas, D. and others},
  title   = {Thermophysical Properties of Solid and Liquid Ti-6Al-4V (TA6V) Alloy},
  journal = {International Journal of Thermophysics},
  volume  = {27},
  year    = {2006},
  doi     = {10.1007/s10765-006-0035-y}
}
```
